Repository: tillbiskup/2022-cm-data

# EPR data and analysis for Järsvall *et al.*, Chem. Mater. 34:5673, 2022

This directory contains both, raw data and analysis "recipes" used to analyse the EPR data for the following publication:

 * Emmy Järsvall, Till Biskup, Yadong Zhang, Renee Kroon, Stephen Barlow, Seth Marder, Christian Müller: Double doping of a low-ionization energy polythiophene with a molybdenum dithiolene complex. *Chemistry of Materials*, 34:5673-5679, 2022, [doi:10.1021/acs.chemmater.2c01040](https://doi.org/10.1021/acs.chemmater.2c01040)

## Organisation

All (raw) data and accompanying metadata are contained in the ``data`` directory, and the figures created reside in the ``figs`` directory. The recipes used for data analysis (the YAML files) are located in the root directory.

## Analysis how-to

The analysis of the EPR data relies on the [cwepr Python package](https://doi.org/10.1016/j.jmr.2021.107140) ([documentation](https://docs.cwepr.de/)) that itself is based on the [ASpecD framework](https://doi.org/10.1002/cmtd.202100097) ([documentation](https://docs.aspecd.de/)).

To (re-)run the analysis, install the cwepr Python package (best within a Python virtual environment)

    pip install cwepr

and call

    serve <recipe>

for each of the recipe files (YAML files) in the root directory. This will (re-)run the analysis and store the resulting figures to the ``figs`` directory. Details of the analysis can be found in the automatically created "history recipes" (those with the timestamp suffix).

File: data/Sa645-01.info
cwEPR Info file - v. 0.1.3 (2016-01-18)

GENERAL
Filename:               Sa645-01
Date start:             2019-11-27
Date end:               2019-11-27
Time start:             11:13:00
Time end:               11:18:00
Operator:               Emmy Järsvall, Till Biskup
Label:                  Sa645 #01
Purpose:                Signal

SAMPLE
Name:                   pristine PTEG
ID:                     645
Description:            N/A
Solvent:                Film
Preparation:            spin-coated on PET
Tube:                   3.8 x 3 x 250 mm

EXPERIMENT
Type:                   field-sweep
Runs:                   1
Variable parameter:     field
Increment:              N/A

SPECTROMETER
Model:                  Magnettech MS-5000 [11-0096]
Software:               Magnettech ESRStudio 1.54.1

MAGNETIC FIELD
Field probe type:       Hall 
Field probe model:      xxx 
Start:                  335 mT
Stop:                   341 mT
Step:                   N/A
Sequence:               up
Controller:             Magnettech built-in
Power supply:           Magnettech built-in

BRIDGE
Model:                  Magnettech built-in
Controller:             Magnettech built-in
Attenuation:            30 dB
Power:                  100 uW
Detection:              mixer
Frequency counter:      Magnettech built-in
MW frequency:           9.467950 GHz
Q value:                1321

SIGNAL CHANNEL
Model:                  Magnettech built-in
Modulation amplifier:   Magnettech built-in
Accumulations:          4
Modulation frequency:   100 kHz
Modulation amplitude:   0.2 mT
Receiver gain:          N/A
Conversion time:        N/A
Time constant:          N/A
Phase:                  0 deg

PROBEHEAD
Type:                   rectangular TE102
Model:                  Magnettech built-in
Coupling:               critical

TEMPERATURE
Temperature:            295 K
Controller:             N/A
Cryostat:               N/A
Cryogen:                N/A

COMMENT

File: data/Sa646-02.info
cwEPR Info file - v. 0.1.3 (2016-01-18)

GENERAL
Filename:               Sa646-02
Date start:             2019-11-27
Date end:               2019-11-27
Time start:             10:35:00
Time end:               10:40:00
Operator:               Emmy Järsvall, Till Biskup
Label:                  Sa646 #02
Purpose:                Signal

SAMPLE
Name:                   PTEG 1mol% Mo3
ID:                     646
Description:            N/A
Solvent:                Film
Preparation:            spin-coated on PET
Tube:                   3.8 x 3 x 250 mm

EXPERIMENT
Type:                   field-sweep
Runs:                   1
Variable parameter:     field
Increment:              N/A

SPECTROMETER
Model:                  Magnettech MS-5000 [11-0096]
Software:               Magnettech ESRStudio 1.54.1

MAGNETIC FIELD
Field probe type:       Hall 
Field probe model:      xxx 
Start:                  335 mT
Stop:                   341 mT
Step:                   N/A
Sequence:               up
Controller:             Magnettech built-in
Power supply:           Magnettech built-in

BRIDGE
Model:                  Magnettech built-in
Controller:             Magnettech built-in
Attenuation:            30 dB
Power:                  100 uW
Detection:              mixer
Frequency counter:      Magnettech built-in
MW frequency:           9.468032 GHz
Q value:                1321

SIGNAL CHANNEL
Model:                  Magnettech built-in
Modulation amplifier:   Magnettech built-in
Accumulations:          4
Modulation frequency:   100 kHz
Modulation amplitude:   0.2 mT
Receiver gain:          N/A
Conversion time:        N/A
Time constant:          N/A
Phase:                  0 deg

PROBEHEAD
Type:                   rectangular TE102
Model:                  Magnettech built-in
Coupling:               critical

TEMPERATURE
Temperature:            295 K
Controller:             N/A
Cryostat:               N/A
Cryogen:                N/A

COMMENT

File: data/Sa647-01.info
cwEPR Info file - v. 0.1.3 (2016-01-18)

GENERAL
Filename:               Sa647-01
Date start:             2019-11-27
Date end:               2019-11-27
Time start:             10:43:00
Time end:               10:47:00
Operator:               Emmy Järsvall, Till Biskup
Label:                  Sa647 #01
Purpose:                Signal

SAMPLE
Name:                   PTEG 5mol% Mo3
ID:                     647
Description:            N/A
Solvent:                Film
Preparation:            spin-coated on PET
Tube:                   3.8 x 3 x 250 mm

EXPERIMENT
Type:                   field-sweep
Runs:                   1
Variable parameter:     field
Increment:              N/A

SPECTROMETER
Model:                  Magnettech MS-5000 [11-0096]
Software:               Magnettech ESRStudio 1.54.1

MAGNETIC FIELD
Field probe type:       Hall 
Field probe model:      xxx 
Start:                  335 mT
Stop:                   341 mT
Step:                   N/A
Sequence:               up
Controller:             Magnettech built-in
Power supply:           Magnettech built-in

BRIDGE
Model:                  Magnettech built-in
Controller:             Magnettech built-in
Attenuation:            30 dB
Power:                  100 uW
Detection:              mixer
Frequency counter:      Magnettech built-in
MW frequency:           9.468090 GHz
Q value:                1316

SIGNAL CHANNEL
Model:                  Magnettech built-in
Modulation amplifier:   Magnettech built-in
Accumulations:          4
Modulation frequency:   100 kHz
Modulation amplitude:   0.2 mT
Receiver gain:          N/A
Conversion time:        N/A
Time constant:          N/A
Phase:                  0 deg

PROBEHEAD
Type:                   rectangular TE102
Model:                  Magnettech built-in
Coupling:               critical

TEMPERATURE
Temperature:            295 K
Controller:             N/A
Cryostat:               N/A
Cryogen:                N/A

COMMENT

File: data/Sa648-01.info
cwEPR Info file - v. 0.1.3 (2016-01-18)

GENERAL
Filename:               Sa648-01
Date start:             2019-11-27
Date end:               2019-11-27
Time start:             10:51:00
Time end:               10:56:00
Operator:               Emmy Järsvall, Till Biskup
Label:                  Sa648 #01
Purpose:                Signal

SAMPLE
Name:                   PTEG 10mol% Mo3
ID:                     648
Description:            N/A
Solvent:                Film
Preparation:            spin-coated on PET
Tube:                   3.8 x 3 x 250 mm

EXPERIMENT
Type:                   field-sweep
Runs:                   1
Variable parameter:     field
Increment:              N/A

SPECTROMETER
Model:                  Magnettech MS-5000 [11-0096]
Software:               Magnettech ESRStudio 1.54.1

MAGNETIC FIELD
Field probe type:       Hall 
Field probe model:      xxx 
Start:                  335 mT
Stop:                   341 mT
Step:                   N/A
Sequence:               up
Controller:             Magnettech built-in
Power supply:           Magnettech built-in

BRIDGE
Model:                  Magnettech built-in
Controller:             Magnettech built-in
Attenuation:            30 dB
Power:                  100 uW
Detection:              mixer
Frequency counter:      Magnettech built-in
MW frequency:           9.468090 GHz
Q value:                1316

SIGNAL CHANNEL
Model:                  Magnettech built-in
Modulation amplifier:   Magnettech built-in
Accumulations:          4
Modulation frequency:   100 kHz
Modulation amplitude:   0.2 mT
Receiver gain:          N/A
Conversion time:        N/A
Time constant:          N/A
Phase:                  0 deg

PROBEHEAD
Type:                   rectangular TE102
Model:                  Magnettech built-in
Coupling:               critical

TEMPERATURE
Temperature:            295 K
Controller:             N/A
Cryostat:               N/A
Cryogen:                N/A

COMMENT

File: data/Sa649-01.info
cwEPR Info file - v. 0.1.3 (2016-01-18)

GENERAL
Filename:               Sa649-01
Date start:             2019-11-27
Date end:               2019-11-27
Time start:             10:58:00
Time end:               11:04:00
Operator:               Emmy Järsvall, Till Biskup
Label:                  Sa649 #01
Purpose:                Signal

SAMPLE
Name:                   PTEG 20mol% Mo3
ID:                     649
Description:            N/A
Solvent:                Film
Preparation:            spin-coated on PET
Tube:                   3.8 x 3 x 250 mm

EXPERIMENT
Type:                   field-sweep
Runs:                   1
Variable parameter:     field
Increment:              N/A

SPECTROMETER
Model:                  Magnettech MS-5000 [11-0096]
Software:               Magnettech ESRStudio 1.54.1

MAGNETIC FIELD
Field probe type:       Hall 
Field probe model:      xxx 
Start:                  335 mT
Stop:                   341 mT
Step:                   N/A
Sequence:               up
Controller:             Magnettech built-in
Power supply:           Magnettech built-in

BRIDGE
Model:                  Magnettech built-in
Controller:             Magnettech built-in
Attenuation:            30 dB
Power:                  100 uW
Detection:              mixer
Frequency counter:      Magnettech built-in
MW frequency:           9.467611 GHz
Q value:                992

SIGNAL CHANNEL
Model:                  Magnettech built-in
Modulation amplifier:   Magnettech built-in
Accumulations:          4
Modulation frequency:   100 kHz
Modulation amplitude:   0.2 mT
Receiver gain:          N/A
Conversion time:        N/A
Time constant:          N/A
Phase:                  0 deg

PROBEHEAD
Type:                   rectangular TE102
Model:                  Magnettech built-in
Coupling:               critical

TEMPERATURE
Temperature:            295 K
Controller:             N/A
Cryostat:               N/A
Cryogen:                N/A

COMMENT

File: data/Sa718-02.info
cwEPR Info file - v. 0.1.3 (2016-01-18)

GENERAL
Filename:               Sa718-02
Date start:             2020-08-29
Date end:               2020-08-30
Time start:             16:14:00
Time end:               08:46:00
Operator:               Till Biskup
Label:                  Sa718 #02
Purpose:                Rotationsmuster

SAMPLE
Name:                   TQ1:Mo(tdf-COCF3)3 
ID:                     718
Description:            Film spin-coated
Solvent:                o-DCB
Preparation:            aerob
Tube:                   5 x 4 x 250 mm (Wilmad CFQ)

EXPERIMENT
Type:                   field sweep
Runs:                   1
Variable parameter:     magnetic field
Increment:              N/A

SPECTROMETER
Model:                  Magnettech MS-5000 [11-0096]
Software:               Magnettech ESRStudio 1.54.1

MAGNETIC FIELD
Field probe type:       Hall 
Field probe model:      xxx 
Start:                  333.00 mT
Stop:                   343.00 mT
Step:                   N/A
Sequence:               up
Controller:             Magnettech built-in
Power supply:           Magnettech built-in

BRIDGE
Model:                  Magnettech built-in
Controller:             Magnettech built-in
Attenuation:            30 dB
Power:                  0.1 mW
Detection:              mixer
Frequency counter:      Magnettech built-in
MW frequency:           9.476661 GHz
Q value:                2480

SIGNAL CHANNEL
Model:                  Magnettech built-in
Modulation amplifier:   Magnettech built-in
Accumulations:          40
Modulation frequency:   100 kHz
Modulation amplitude:   0.2 mT
Receiver gain:          N/A
Conversion time:        N/A
Time constant:          N/A
Phase:                  0 deg

GONIOMETER
Start:                  0 deg
Increment:              10 deg
Number of Points:       19
Fine Tuning per Slice:  off

PROBEHEAD
Type:                   rectangular TE102
Model:                  Magnettech built-in
Coupling:               critical

TEMPERATURE
Temperature:            293 K
Controller:             N/A
Cryostat:               N/A
Cryogen:                N/A

COMMENT
Substrat initial parallel B0

File: data/Sa720-02.info
cwEPR Info file - v. 0.1.3 (2016-01-18)

GENERAL
Filename:               Sa720-02
Date start:             2020-08-30
Date end:               2020-08-31
Time start:             10:18:00
Time end:               02:52:00
Operator:               Till Biskup
Label:                  Sa720 #02
Purpose:                Rotationsmuster

SAMPLE
Name:                   TQ1:Magic Blue
ID:                     720
Description:            Film spin-coated
Solvent:                o-DCB
Preparation:            aerob
Tube:                   5 x 4 x 250 mm (Wilmad CFQ)

EXPERIMENT
Type:                   field sweep
Runs:                   1
Variable parameter:     magnetic field
Increment:              N/A

SPECTROMETER
Model:                  Magnettech MS-5000 [11-0096]
Software:               Magnettech ESRStudio 1.54.1

MAGNETIC FIELD
Field probe type:       Hall 
Field probe model:      xxx 
Start:                  333.00 mT
Stop:                   343.00 mT
Step:                   N/A
Sequence:               up
Controller:             Magnettech built-in
Power supply:           Magnettech built-in

BRIDGE
Model:                  Magnettech built-in
Controller:             Magnettech built-in
Attenuation:            30 dB
Power:                  0.1 mW
Detection:              mixer
Frequency counter:      Magnettech built-in
MW frequency:           9.479912 GHz
Q value:                2453

SIGNAL CHANNEL
Model:                  Magnettech built-in
Modulation amplifier:   Magnettech built-in
Accumulations:          40
Modulation frequency:   100 kHz
Modulation amplitude:   0.2 mT
Receiver gain:          N/A
Conversion time:        N/A
Time constant:          N/A
Phase:                  0 deg

GONIOMETER
Start:                  0 deg
Increment:              10 deg
Number of Points:       19
Fine Tuning per Slice:  off

PROBEHEAD
Type:                   rectangular TE102
Model:                  Magnettech built-in
Coupling:               critical

TEMPERATURE
Temperature:            293 K
Controller:             N/A
Cryostat:               N/A
Cryogen:                N/A

COMMENT
Substrat initial parallel B0

File: data/Sa755-01.info
cwEPR Info file - v. 0.1.3 (2016-01-18)

GENERAL
Filename:               Sa755-01
Date start:             2020-12-11
Date end:               2020-12-11
Time start:             16:51:00
Time end:               16:52:00
Operator:               Till Biskup
Label:                  Sa755 #01
Purpose:                Signal parallel

SAMPLE
Name:                   Mo3 Monoanion
ID:                     755
Description:            doped Film, drop-cast
Solvent:                PEO
Preparation:            Emmy
Tube:                   3.8 x 3 x 250 mm (Wilmad)

EXPERIMENT
Type:                   field sweep
Runs:                   1
Variable parameter:     magnetic field
Increment:              N/A

SPECTROMETER
Model:                  Magnettech MS-5000 [11-0096]
Software:               Magnettech ESRStudio 1.54.1

MAGNETIC FIELD
Field probe type:       Hall 
Field probe model:      xxx 
Start:                  333.00 mT
Stop:                   343.00 mT
Step:                   N/A
Sequence:               up
Controller:             Magnettech built-in
Power supply:           Magnettech built-in

BRIDGE
Model:                  Magnettech built-in
Controller:             Magnettech built-in
Attenuation:            25 dB
Power:                  0.1 mW
Detection:              mixer
Frequency counter:      Magnettech built-in
MW frequency:           9.475191 GHz
Q value:                2491

SIGNAL CHANNEL
Model:                  Magnettech built-in
Modulation amplifier:   Magnettech built-in
Accumulations:          1
Modulation frequency:   100 kHz
Modulation amplitude:   0.1 mT
Receiver gain:          N/A
Conversion time:        N/A
Time constant:          N/A
Phase:                  0 deg

PROBEHEAD
Type:                   rectangular TE102
Model:                  Magnettech built-in
Coupling:               critical

TEMPERATURE
Temperature:            303 K
Controller:             N/A
Cryostat:               N/A
Cryogen:                N/A

COMMENT
Substrat initial parallel zum Feld

File: data/Sa755-02.info
cwEPR Info file - v. 0.1.3 (2016-01-18)

GENERAL
Filename:               Sa755-02
Date start:             2020-12-12
Date end:               2020-12-13
Time start:             16:12:00
Time end:               12:51:00
Operator:               Till Biskup
Label:                  Sa755 #02
Purpose:                Rotationsmuster

SAMPLE
Name:                   Mo3 Monoanion
ID:                     755
Description:            doped Film, drop-cast
Solvent:                PEO
Preparation:            Emmy
Tube:                   3.8 x 3 x 250 mm (Wilmad)

EXPERIMENT
Type:                   field sweep
Runs:                   1
Variable parameter:     magnetic field
Increment:              N/A

SPECTROMETER
Model:                  Magnettech MS-5000 [11-0096]
Software:               Magnettech ESRStudio 1.54.1

MAGNETIC FIELD
Field probe type:       Hall 
Field probe model:      xxx 
Start:                  327.00 mT
Stop:                   347.00 mT
Step:                   N/A
Sequence:               up
Controller:             Magnettech built-in
Power supply:           Magnettech built-in

BRIDGE
Model:                  Magnettech built-in
Controller:             Magnettech built-in
Attenuation:            25 dB
Power:                  0.1 mW
Detection:              mixer
Frequency counter:      Magnettech built-in
MW frequency:           9.475191 GHz
Q value:                2491

SIGNAL CHANNEL
Model:                  Magnettech built-in
Modulation amplifier:   Magnettech built-in
Accumulations:          50
Modulation frequency:   100 kHz
Modulation amplitude:   0.1 mT
Receiver gain:          N/A
Conversion time:        N/A
Time constant:          N/A
Phase:                  0 deg

GONIOMETER
Start:                  0 deg
Increment:              10 deg
Number of Points:       19
Fine Tuning per Slice:  off

PROBEHEAD
Type:                   rectangular TE102
Model:                  Magnettech built-in
Coupling:               critical

TEMPERATURE
Temperature:            303 K
Controller:             N/A
Cryostat:               N/A
Cryogen:                N/A

COMMENT
Substrat initial parallel zum Feld

File: data/Sa757-01.info
cwEPR Info file - v. 0.1.3 (2016-01-18)

GENERAL
Filename:               Sa757-01
Date start:             2020-12-11
Date end:               2020-12-11
Time start:             16:57:00
Time end:               16:58:00
Operator:               Till Biskup
Label:                  Sa757 #01
Purpose:                Signal parallel

SAMPLE
Name:                   Mo3 Dianion
ID:                     757
Description:            doped Film, drop-cast
Solvent:                PEO
Preparation:            Emmy
Tube:                   3.8 x 3 x 250 mm (Wilmad)

EXPERIMENT
Type:                   field sweep
Runs:                   1
Variable parameter:     magnetic field
Increment:              N/A

SPECTROMETER
Model:                  Magnettech MS-5000 [11-0096]
Software:               Magnettech ESRStudio 1.54.1

MAGNETIC FIELD
Field probe type:       Hall 
Field probe model:      xxx 
Start:                  328.00 mT
Stop:                   348.00 mT
Step:                   N/A
Sequence:               up
Controller:             Magnettech built-in
Power supply:           Magnettech built-in

BRIDGE
Model:                  Magnettech built-in
Controller:             Magnettech built-in
Attenuation:            25 dB
Power:                  0.1 mW
Detection:              mixer
Frequency counter:      Magnettech built-in
MW frequency:           9.478734 GHz
Q value:                2488

SIGNAL CHANNEL
Model:                  Magnettech built-in
Modulation amplifier:   Magnettech built-in
Accumulations:          1
Modulation frequency:   100 kHz
Modulation amplitude:   0.1 mT
Receiver gain:          N/A
Conversion time:        N/A
Time constant:          N/A
Phase:                  0 deg

PROBEHEAD
Type:                   rectangular TE102
Model:                  Magnettech built-in
Coupling:               critical

TEMPERATURE
Temperature:            303 K
Controller:             N/A
Cryostat:               N/A
Cryogen:                N/A

COMMENT
Substrat initial parallel zum Feld

File: data/Sa769-02.info
cwEPR Info file - v. 0.1.4 (2020-01-21)

GENERAL
Filename:               Sa769-02
Date start:             2021-06-11
Date end:               2021-06-11
Time start:             17:06:00
Time end:               07:12:00
Operator:               Till Biskup
Label:                  Sa769 #02
Purpose:                Besseres S/N

SAMPLE
Name:                   PTEG neat
ID:                     769
Description:            undoped Film, drop-cast
Solvent:                
Preparation:            Emmy
Tube:                   5 x 4 x 250 mm

EXPERIMENT
Type:                   FieldSweep
Runs:                   1
Variable parameter:     BField
Increment:              N/A

SPECTROMETER
Model:                  MS-5000 [11-0096]
Software:               ESRStudio 1.74.2

MAGNETIC FIELD
Field probe type:       Hall
Field probe model:      builtin
Start:                  328.00 mT
Stop:                   348.00 mT
Step:                   0.00808080808080808 mT
Sequence:               up
Controller:             builtin
Power supply:           builtin

BRIDGE
Model:                  builtin
Controller:             builtin
Attenuation:            25 dB
Power:                  0.3162 mW
Detection:              mixer
Frequency counter:      builtin
MW frequency:           9.600000 GHz
Q value:                2431

SIGNAL CHANNEL
Model:                  builtin
Modulation amplifier:   builtin
Accumulations:          1
Modulation frequency:   100 kHz
Modulation amplitude:   0.10 mT
Receiver gain:          0 
Offset:                 0.0
Conversion time:        0.00 
Time constant:          0.00 
Phase:                  0.00 deg

DIGITAL FILTER
Mode:                   Manual
Number of Points:       0

PROBEHEAD
Type:                   rectangular TE102
Model:                  builtin
Coupling:               critical

TEMPERATURE
Temperature:            306.94168319702146 K
Controller:             N/A
Cryostat:               N/A
Cryogen:                N/A

COMMENT
Substrat initial parallel zum Feld

File: data/Sa769-03.info
cwEPR Info file - v. 0.1.4 (2020-01-21)

GENERAL
Filename:               Sa769-02
Date start:             2021-06-11
Date end:               2021-06-11
Time start:             17:06:00
Time end:               07:12:00
Operator:               Till Biskup
Label:                  Sa769 #02
Purpose:                Besseres S/N

SAMPLE
Name:                   PTEG neat
ID:                     769
Description:            undoped Film, drop-cast
Solvent:                
Preparation:            Emmy
Tube:                   5 x 4 x 250 mm

EXPERIMENT
Type:                   FieldSweep
Runs:                   1
Variable parameter:     BField
Increment:              N/A

SPECTROMETER
Model:                  MS-5000 [11-0096]
Software:               ESRStudio 1.74.2

MAGNETIC FIELD
Field probe type:       Hall
Field probe model:      builtin
Start:                  328.00 mT
Stop:                   348.00 mT
Step:                   0.00808080808080808 mT
Sequence:               up
Controller:             builtin
Power supply:           builtin

BRIDGE
Model:                  builtin
Controller:             builtin
Attenuation:            25 dB
Power:                  0.3162 mW
Detection:              mixer
Frequency counter:      builtin
MW frequency:           9.47414 GHz
Q value:                2431

SIGNAL CHANNEL
Model:                  builtin
Modulation amplifier:   builtin
Accumulations:          1
Modulation frequency:   100 kHz
Modulation amplitude:   0.10 mT
Receiver gain:          0 
Offset:                 0.0
Conversion time:        0.00 
Time constant:          0.00 
Phase:                  0.00 deg

DIGITAL FILTER
Mode:                   Manual
Number of Points:       0

GONIOMETER
Start:                  0 deg
Increment:              10 deg
Number of Points:       19
Fine Tuning per Slice:  off

PROBEHEAD
Type:                   rectangular TE102
Model:                  builtin
Coupling:               critical

TEMPERATURE
Temperature:            306.94168319702146 K
Controller:             N/A
Cryostat:               N/A
Cryogen:                N/A

COMMENT
Substrat initial parallel zum Feld

File: data/Sa770-01.info
cwEPR Info file - v. 0.1.4 (2020-01-21)

GENERAL
Filename:               Sa770-01
Date start:             2021-06-11
Date end:               2021-06-11
Time start:             09:08:00
Time end:               09:09:00
Operator:               Till Biskup
Label:                  Sa770 #01
Purpose:                Ueberblick

SAMPLE
Name:                   PTEG:Mo3-neutral
ID:                     770
Description:            doped Film, drop-cast
Solvent:                
Preparation:            Emmy
Tube:                   5 x 4 x 250 mm

EXPERIMENT
Type:                   FieldSweep
Runs:                   1
Variable parameter:     BField
Increment:              N/A

SPECTROMETER
Model:                  MS-5000 [11-0096]
Software:               ESRStudio 1.74.2

MAGNETIC FIELD
Field probe type:       Hall
Field probe model:      builtin
Start:                  328.00 mT
Stop:                   348.00 mT
Step:                   0.008658008658008658 mT
Sequence:               up
Controller:             builtin
Power supply:           builtin

BRIDGE
Model:                  builtin
Controller:             builtin
Attenuation:            25 dB
Power:                  0.3162 mW
Detection:              mixer
Frequency counter:      builtin
MW frequency:           9.600000 GHz
Q value:                2291

SIGNAL CHANNEL
Model:                  builtin
Modulation amplifier:   builtin
Accumulations:          1
Modulation frequency:   100 kHz
Modulation amplitude:   0.10 mT
Receiver gain:          0 
Offset:                 0.0
Conversion time:        0.00 
Time constant:          0.00 
Phase:                  0.00 deg

DIGITAL FILTER
Mode:                   Manual
Number of Points:       0

PROBEHEAD
Type:                   rectangular TE102
Model:                  builtin
Coupling:               critical

TEMPERATURE
Temperature:            306.9683670043945 K
Controller:             N/A
Cryostat:               N/A
Cryogen:                N/A

COMMENT
Substrat initial parallel zum Feld

File: data/Sa770-02.info
cwEPR Info file - v. 0.1.3 (2016-01-18)

GENERAL
Filename:               Sa770-02
Date start:             2021-06-11
Date end:               2021-06-11
Time start:             15:03:00
Time end:               16:58:00
Operator:               Till Biskup
Label:                  Sa770 #02
Purpose:                Goniometersweep

SAMPLE
Name:                   PTEG:Mo3-neutral
ID:                     770
Description:            doped Film, drop-cast
Solvent:                
Preparation:            Emmy
Tube:                   5 x 4 x 250 mm

EXPERIMENT
Type:                   field sweep
Runs:                   1
Variable parameter:     magnetic field
Increment:              N/A

SPECTROMETER
Model:                  Magnettech MS-5000 [11-0096]
Software:               Magnettech ESRStudio 1.54.1

MAGNETIC FIELD
Field probe type:       Hall 
Field probe model:      xxx 
Start:                  328.00 mT
Stop:                   348.00 mT
Step:                   N/A
Sequence:               up
Controller:             Magnettech built-in
Power supply:           Magnettech built-in

BRIDGE
Model:                  Magnettech built-in
Controller:             Magnettech built-in
Attenuation:            25 dB
Power:                  0.316 mW
Detection:              mixer
Frequency counter:      Magnettech built-in
MW frequency:           9.480045 GHz
Q value:                2475

SIGNAL CHANNEL
Model:                  Magnettech built-in
Modulation amplifier:   Magnettech built-in
Accumulations:          8
Modulation frequency:   100 kHz
Modulation amplitude:   0.1 mT
Receiver gain:          N/A
Conversion time:        N/A
Time constant:          N/A
Phase:                  0 deg

GONIOMETER
Start:                  0 deg
Increment:              10 deg
Number of Points:       19
Fine Tuning per Slice:  off

PROBEHEAD
Type:                   rectangular TE102
Model:                  Magnettech built-in
Coupling:               critical

TEMPERATURE
Temperature:            303 K
Controller:             N/A
Cryostat:               N/A
Cryogen:                N/A

COMMENT
Substrat initial parallel zum Feld

File: data/Sa772-01.info
cwEPR Info file - v. 0.1.4 (2020-01-21)

GENERAL
Filename:               Sa772-01
Date start:             2021-06-11
Date end:               2021-06-11
Time start:             09:11:00
Time end:               09:12:00
Operator:               Till Biskup
Label:                  Sa772 #01
Purpose:                Ueberblick

SAMPLE
Name:                   PTEG:Mo3-monoanion
ID:                     772
Description:            doped Film, drop-cast
Solvent:                
Preparation:            Emmy
Tube:                   5 x 4 x 250 mm

EXPERIMENT
Type:                   FieldSweep
Runs:                   1
Variable parameter:     BField
Increment:              N/A

SPECTROMETER
Model:                  MS-5000 [11-0096]
Software:               ESRStudio 1.74.2

MAGNETIC FIELD
Field probe type:       Hall
Field probe model:      builtin
Start:                  328.00 mT
Stop:                   348.00 mT
Step:                   0.00864677907479464 mT
Sequence:               up
Controller:             builtin
Power supply:           builtin

BRIDGE
Model:                  builtin
Controller:             builtin
Attenuation:            25 dB
Power:                  0.3162 mW
Detection:              mixer
Frequency counter:      builtin
MW frequency:           9.600000 GHz
Q value:                2399

SIGNAL CHANNEL
Model:                  builtin
Modulation amplifier:   builtin
Accumulations:          1
Modulation frequency:   100 kHz
Modulation amplitude:   0.10 mT
Receiver gain:          0 
Offset:                 0.0
Conversion time:        0.00 
Time constant:          0.00 
Phase:                  0.00 deg

DIGITAL FILTER
Mode:                   Manual
Number of Points:       0

PROBEHEAD
Type:                   rectangular TE102
Model:                  builtin
Coupling:               critical

TEMPERATURE
Temperature:            307.02724304199216 K
Controller:             N/A
Cryostat:               N/A
Cryogen:                N/A

COMMENT
Substrat initial parallel zum Feld

File: data/Sa772-02.info
cwEPR Info file - v. 0.1.3 (2016-01-18)

GENERAL
Filename:               Sa772-02
Date start:             2021-06-11
Date end:               2021-06-11
Time start:             12:51:00
Time end:               14:46:00
Operator:               Till Biskup
Label:                  Sa772 #02
Purpose:                Goniometersweep

SAMPLE
Name:                   PTEG:Mo3-monoanion
ID:                     772
Description:            doped Film, drop-cast
Solvent:                
Preparation:            Emmy
Tube:                   5 x 4 x 250 mm

EXPERIMENT
Type:                   field sweep
Runs:                   1
Variable parameter:     magnetic field
Increment:              N/A

SPECTROMETER
Model:                  Magnettech MS-5000 [11-0096]
Software:               Magnettech ESRStudio 1.54.1

MAGNETIC FIELD
Field probe type:       Hall 
Field probe model:      xxx 
Start:                  328.00 mT
Stop:                   348.00 mT
Step:                   N/A
Sequence:               up
Controller:             Magnettech built-in
Power supply:           Magnettech built-in

BRIDGE
Model:                  Magnettech built-in
Controller:             Magnettech built-in
Attenuation:            25 dB
Power:                  0.316 mW
Detection:              mixer
Frequency counter:      Magnettech built-in
MW frequency:           9.480045 GHz
Q value:                2475

SIGNAL CHANNEL
Model:                  Magnettech built-in
Modulation amplifier:   Magnettech built-in
Accumulations:          8
Modulation frequency:   100 kHz
Modulation amplitude:   0.1 mT
Receiver gain:          N/A
Conversion time:        N/A
Time constant:          N/A
Phase:                  0 deg

GONIOMETER
Start:                  0 deg
Increment:              10 deg
Number of Points:       19
Fine Tuning per Slice:  off

PROBEHEAD
Type:                   rectangular TE102
Model:                  Magnettech built-in
Coupling:               critical

TEMPERATURE
Temperature:            303 K
Controller:             N/A
Cryostat:               N/A
Cryogen:                N/A

COMMENT
Substrat initial parallel zum Feld

File: data/Sa774-01.info
cwEPR Info file - v. 0.1.4 (2020-01-21)

GENERAL
Filename:               Sa774-01
Date start:             2021-06-11
Date end:               2021-06-11
Time start:             09:13:00
Time end:               09:14:00
Operator:               Till Biskup
Label:                  Sa774 #01
Purpose:                Ueberblick

SAMPLE
Name:                   PTEG:Mo3-dianion
ID:                     774
Description:            doped Film, drop-cast
Solvent:                
Preparation:            Emmy
Tube:                   5 x 4 x 250 mm

EXPERIMENT
Type:                   FieldSweep
Runs:                   1
Variable parameter:     BField
Increment:              N/A

SPECTROMETER
Model:                  MS-5000 [11-0096]
Software:               ESRStudio 1.74.2

MAGNETIC FIELD
Field probe type:       Hall
Field probe model:      builtin
Start:                  328.00 mT
Stop:                   348.00 mT
Step:                   0.008631851532153647 mT
Sequence:               up
Controller:             builtin
Power supply:           builtin

BRIDGE
Model:                  builtin
Controller:             builtin
Attenuation:            25 dB
Power:                  0.3162 mW
Detection:              mixer
Frequency counter:      builtin
MW frequency:           9.600000 GHz
Q value:                2452

SIGNAL CHANNEL
Model:                  builtin
Modulation amplifier:   builtin
Accumulations:          1
Modulation frequency:   100 kHz
Modulation amplitude:   0.10 mT
Receiver gain:          0 
Offset:                 0.0
Conversion time:        0.00 
Time constant:          0.00 
Phase:                  0.00 deg

DIGITAL FILTER
Mode:                   Manual
Number of Points:       0

PROBEHEAD
Type:                   rectangular TE102
Model:                  builtin
Coupling:               critical

TEMPERATURE
Temperature:            307.01174011230466 K
Controller:             N/A
Cryostat:               N/A
Cryogen:                N/A

COMMENT
Substrat initial parallel zum Feld

File: data/Sa774-02.info
cwEPR Info file - v. 0.1.3 (2016-01-18)

GENERAL
Filename:               Sa774-02
Date start:             2021-06-11
Date end:               2021-06-11
Time start:             09:16:00
Time end:               12:30:00
Operator:               Till Biskup
Label:                  Sa774 #02
Purpose:                Goniometersweep

SAMPLE
Name:                   PTEG:Mo3-dianion
ID:                     774
Description:            doped Film, drop-cast
Solvent:                
Preparation:            Emmy
Tube:                   5 x 4 x 250 mm

EXPERIMENT
Type:                   field sweep
Runs:                   1
Variable parameter:     magnetic field
Increment:              N/A

SPECTROMETER
Model:                  Magnettech MS-5000 [11-0096]
Software:               Magnettech ESRStudio 1.54.1

MAGNETIC FIELD
Field probe type:       Hall 
Field probe model:      xxx 
Start:                  328.00 mT
Stop:                   348.00 mT
Step:                   N/A
Sequence:               up
Controller:             Magnettech built-in
Power supply:           Magnettech built-in

BRIDGE
Model:                  Magnettech built-in
Controller:             Magnettech built-in
Attenuation:            25 dB
Power:                  0.316 mW
Detection:              mixer
Frequency counter:      Magnettech built-in
MW frequency:           9.480045 GHz
Q value:                2475

SIGNAL CHANNEL
Model:                  Magnettech built-in
Modulation amplifier:   Magnettech built-in
Accumulations:          8
Modulation frequency:   100 kHz
Modulation amplitude:   0.1 mT
Receiver gain:          N/A
Conversion time:        N/A
Time constant:          N/A
Phase:                  0 deg

GONIOMETER
Start:                  0 deg
Increment:              10 deg
Number of Points:       19
Fine Tuning per Slice:  off

PROBEHEAD
Type:                   rectangular TE102
Model:                  Magnettech built-in
Coupling:               critical

TEMPERATURE
Temperature:            303 K
Controller:             N/A
Cryostat:               N/A
Cryogen:                N/A

COMMENT
Substrat initial parallel zum Feld
